Repository: StrokeForge/strokeforge.tech

# strokeforge.tech.
Engineer's Evolution – From Zero to Maker

File: engineering/eng-002/index.html
Bolt Tightening Torques M3–M24 | StrokeForge Engineering

StrokeForge
  
  Home
  3D Printing
  Electronics
  Other
  Engineering

← Back to Engineering

🔩 Bolt Tightening Torques

  ISO 898-1 | Metric bolts M3–M24 | Strength classes 4.6 – 12.9

Parameters

Strength class
  
  4.6 — Rp = 240 MPa
  5.6 — Rp = 300 MPa
  6.8 — Rp = 480 MPa
  8.8 — Rp = 640 MPa
  10.9 — Rp = 940 MPa
  12.9 — Rp = 1100 MPa

Friction condition
  
  K = 0.12 — MoS₂ / heavily lubricated
  K = 0.15 — lightly oiled (standard)
  K = 0.20 — dry / as-supplied
  K = 0.25 — zinc plated dry / corroded

Utilization rate
  
  90 % — standard assembly
  75 % — conservative
  100 % — yield-controlled tightening

Formula: T = K × d × FV  | 
  FV = As × Rp0.2 × utilization

  K = nut factor (torque coefficient)  |  d = nominal diameter (mm)  | 
  As = tensile stress area (mm²)

Tightening torques — 8.8, K = 0.15, utilization 90 %

Size	Pitch (mm)	As (mm²)	FV (kN)	Torque (Nm)	

Notes

Strength class marking: first digit × 100 = tensile strength (MPa), first digit × last digit × 10 = yield strength (MPa).

  Example: 8.8 → Rm = 800 MPa, Rp0.2 = 640 MPa.

Friction coefficient K: value depends on surface finish, coating, and lubricant.
  Unlubricated as-supplied bolts: K ≈ 0.20. Always use consistent lubricant for critical joints.

Utilization: 90% is standard for controlled torque tightening. Yield-controlled tightening (100%) requires angle monitoring.

Source: ISO 898-1, VDI 2230, DIN 13.

Designs from concept to reality | 2026

Printables: @TechMaster

File: engineering/eng-004/index.html
Engineering Materials — Properties & Standards | StrokeForge Engineering

⚡ StrokeForge
  
  Home
  Engineering
  Electronics
  Other
  3D Printing

🔩 Engineering Materials

  Mechanical properties, cross-reference of standards and weldability / machinability ratings.

← Back to Engineering

🔍
  
  ✕

Legend:
  excellent

  good

  limited

  poor

  — not possible / n/a

  * HRC = after hardening | HB = annealed condition | click a row to show detail

Designs from concept to reality | 2026

File: engineering/eng-008/index.html
Bolt Strength Classes 4.6–12.9 | StrokeForge Engineering

⚡ StrokeForge
  
  Home
  Engineering
  Electronics
  Other
  3D Printing

🔩 Bolt Strength Classes 4.6–12.9

  Mechanical properties, tightening torques, head markings — per ČSN EN ISO 898-1 / EC3

← Back to Engineering

All grades
  Standard (4.6–6.8)
  High-strength (8.8–12.9)

Mechanical Properties (ISO 898-1)

Grade	fub (MPa)
Tensile	fyb (MPa)
Yield / proof	fyb/fub	Tensile strength
visual	αv
EC3 §3.6	Typical material	Typical use	

4.6	400	240	0.60	
400
	0.60	Low carbon steel	Light structures, non-critical	

4.8	400	320	0.80	
400
	0.60	Low carbon steel, cold-formed	General fastening	

5.6	500	300	0.60	
500
	0.60	Medium carbon steel	Structural (mild)	

5.8	500	400	0.80	
500
	0.60	Low/medium carbon steel, cold-formed	Machine parts	

6.8	600	480	0.80	
600
	0.60	Medium carbon steel	Machine components	

8.8	800	640	0.80	
800
	0.60	Medium carbon or alloy steel, Q+T	Standard structural, machinery	

10.9	1000	900	0.90	
1000
	0.50	Alloy steel, Q+T	High-load structural, preloaded	

12.9	1200	1080	0.90	
1200
	0.50	Alloy steel, Q+T (high quality)	Critical joints, automotive, tooling	

αv (EC3 Table 3.4): Shear coefficient for bolt shear resistance.
  αv = 0.60 for grades 4.6–8.8 (shear plane through threaded part).
  αv = 0.50 for grades 10.9 and 12.9.
  Formula: Fv,Rd = αv · fub · A / γM2

EC3 Design Parameters (γM2 = 1.25)

Grade	fub (MPa)	αv	Fv,Rd/A (MPa)
Threaded, 1 shear plane	Fv,Rd M10 (kN)
As = 58 mm²	Fv,Rd M12 (kN)
As = 84.3 mm²	Fv,Rd M16 (kN)
As = 157 mm²	Fv,Rd M20 (kN)
As = 245 mm²	

4.6	400	0.60	192	11.1	16.2	30.1	47.0	

4.8	400	0.60	192	11.1	16.2	30.1	47.0	

5.6	500	0.60	240	13.9	20.2	37.7	58.8	

5.8	500	0.60	240	13.9	20.2	37.7	58.8	

6.8	600	0.60	288	16.7	24.3	45.2	70.6	

8.8	800	0.60	384	22.3	32.4	60.3	94.1	

10.9	1000	0.50	400	23.2	33.7	62.8	98.0	

12.9	1200	0.50	480	27.8	40.5	75.4	117.6	

Tightening Torques MA (Nm) — dry, μ ≈ 0.14

Values per VDI 2230 / ISO 16047 for hexagon head bolts, coefficient of friction μ ≈ 0.14 (dry, uncoated).
  Target: 90% of proof load. Reduce by ~20% for lubricated / zinc-plated bolts.
  Metric coarse thread.

Size	d0 (mm)	As (mm²)	4.6	5.6	8.8	10.9	12.9	

M4	4	8.78	1.2	1.5	2.8	4.0	4.8	

  M5	5	14.2	2.3	3.0	5.5	7.9	9.5	

  M6	6	20.1	3.9	5.2	9.5	14	16	

  M8	8	36.6	9.5	13	23	33	39	

  M10	10	58.0	19	25	46	65	78	

  M12	12	84.3	33	43	80	110	135	

  M14	14	115	52	69	125	175	210	

  M16	16	157	80	105	195	275	330	

  M18	18	192	110	145	270	380	450	

  M20	20	245	155	205	385	540	650	

  M22	22	303	210	280	520	730	880	

  M24	24	353	265	350	655	920	1100	

  M27	27	459	390	520	960	1350	1600	

  M30	30	561	530	705	1300	1850	2200	

Bolt Head Markings (ISO 898-1)

Grading system explained

  The grade designation X.Y encodes two values:

X × 100 = nominal tensile strength fub in MPa
(e.g. 8 × 100 = 800 MPa)

  X × Y × 10 = nominal yield strength fyb in MPa
(e.g. 8 × 8 × 10 = 640 MPa)

Material & surface notes

4.6–6.8: plain low/medium carbon steel

  8.8: medium carbon or alloy steel, Q+T

  10.9, 12.9: alloy steel, quenched & tempered

  12.9 is susceptible to hydrogen embrittlement — avoid electroplating

  Hot-dip galvanizing: suitable up to 10.9

  Stainless A2/A4: ~70/80 equivalent (≠ ISO 898 series)

Preloaded connections (EC3 §3.9)

Preload force: Fp,Cd = 0.7 · fub · As

  Only grades 8.8 and 10.9 allowed for preloaded joints per EC3

  Requires controlled tightening (torque wrench or turn-of-nut)

  Category B (slip-resistant at SLS) / Category C (slip-resistant at ULS)

Common standards

ISO 4014 / ČSN EN ISO 4014 — hex bolts, part thread

  ISO 4017 — hex bolts, full thread

  ISO 4032 — hex nuts

  ISO 4762 — socket head cap screws

  ISO 898-1 — property classes (bolts)

  ISO 898-2 — property classes (nuts)

  EN 1993-1-8 (EC3) — structural design of joints

Designs from concept to reality | 2026

Printables: @TechMaster

File: engineering/eng-011/index.html
Bending Stress Calculator — Wx, σ | StrokeForge Engineering

⚡ StrokeForge
  
  Home
  Engineering
  Electronics
  Other
  3D Printing

📐 Bending Stress Calculator

  Section modulus Wx and bending stress σ = M / Wx — rectangular, circular, hollow and standard profiles

← Back to Engineering

Bending Moment

Applied moment M

kN·m
  N·m
  N·mm
  kN·mm

Design value MEd or characteristic value

Material / yield strength fy

S235 — fy = 235 MPa
  S275 — fy = 275 MPa
  S355 — fy = 355 MPa
  S420 — fy = 420 MPa
  S460 — fy = 460 MPa
  Custom...

Custom fy

MPa

Cross-Section

Rectangle
  Circle
  Hollow rectangle
  Hollow circle
  IPE
  HEA
  HEB
  Custom Wx

Width b

mm

Height h

mm

Wx = b · h² / 6

Diameter d

mm

Wx = π · d³ / 32

Outer width B

mm

Outer height H

mm

Wall thickness t

mm

b = B−2t, h = H−2t

Wx = (B·H³ − b·h³) / (6·H)

Outer diameter D

mm

Wall thickness t

mm

d = D − 2t

Wx = π · (D⁴ − d⁴) / (32 · D)

IPE profile

HEA profile

HEB profile

Section modulus Wx

cm³

Results

Section modulus Wx

  —

  —

Bending stress σ

  —

  = M / Wx

Yield strength fy

  —

  material limit

Utilization η

  —

  σ / fy

—

—

  —

σ / fy
  —

⚠ Stress exceeds yield strength — section is overstressed. Increase section size or reduce load.

  ℹ Utilization below 30% — section may be oversized. Consider a lighter profile.

Formulas & notes

Section modulus Wx

Rectangle:  b·h² / 6

  Circle:  π·d³ / 32

  Hollow rect:  (B·H³−b·h³) / (6·H)

  Hollow circ:  π·(D⁴−d⁴) / (32·D)

Bending stress

σ = M / Wx

  η = σ / fy ≤ 1.0

Wx is the elastic section modulus Wel,y, so σ = M/Wel is the peak elastic fibre stress. Plastic design uses Wpl,y (≈ 10–15% larger for I-sections) and is a separate ULS check.

Designs from concept to reality | 2026

File: engineering/eng-016/index.html
Fillet Weld Calculator — Directional Method (EC3 EN 1993-1-8) | StrokeForge Engineering

⚡ StrokeForge
  
  Home
  Engineering
  Electronics
  Other
  3D Printing

🔧 Fillet Weld Calculator — Directional Method

  σ⊥, τ⊥, τ‖ — directional method per ČSN EN 1993-1-8 (EC3)

← Back to Engineering

Weld geometry & loading

Tension / Compression N
  Shear V
  Bending M
  Combined N+V+M

Throat thickness a

mm

a ≥ 3 mm, a ≤ 0.7·t_min

Weld length l

mm

Nominal length

Number of welds
  
  1 — single sided
  2 — double sided

Axial force N

kN

+ tension, − compression

Shear force V

kN

Bending moment M

kN·m

Steel grade (base material)
  
  S235 — fu = 360 MPa, βw = 0.80
  S275 — fu = 430 MPa, βw = 0.85
  S355 — fu = 490 MPa, βw = 0.90
  S420 — fu = 520 MPa, βw = 1.00
  S460 — fu = 540 MPa, βw = 1.00

Weld electrode matches base material
  
  Yes (standard)
  No — enter fu,w manually

Results

Method — EN 1993-1-8 directional method

Stresses on weld throat

  σ⊥ = τ⊥ = (N/Aw + M/Ww) / √2
τ‖ = V / Aw
Aw = a · l_eff · n
Ww = n · a · l_eff² / 6
  A transverse force on the 45° throat splits equally into σ⊥ and τ⊥ (the √2 factor); the shear V acts as τ‖.

Resistance check (EN 1993-1-8 §4.5.3.2)

  [σ⊥² + 3(τ⊥² + τ‖²)]½ ≤ fu/(βw·γM2)
σ⊥ ≤ 0.9·fu/γM2
  γM2 = 1.25; βw = 0.80 (S235) … 1.00 (S420/S460). leff = l − 2a deducts the end craters.

Designs from concept to reality | 2026

File: engineering/eng-017/index.html
Nuts & Washers Dimensions DIN 934/125/127/9021 | StrokeForge Engineering

⚡ StrokeForge
  
  Home
  Engineering
  Electronics
  Other
  3D Printing

🔩 Nuts & Washers Dimensions

  DIN 934 Hex Nuts  |  DIN 125 Plain Washers  |  DIN 127 Spring Washers  |  DIN 9021 Large Washers

← Back to Engineering

Hex Nuts (DIN 934)
  Plain Washers (DIN 125)
  Spring Washers (DIN 127)
  Large Washers (DIN 9021)

Hex nuts per DIN 934 / ISO 4032  | 
  SW = wrench size (across flats)  | 
  m = nut height  | 
  e = across corners ≈ SW / cos 30°  | 
  d1 = bore (thread clearance hole)

DIN 934 — Hex Nut dimensions

Size	d (mm)	SW / AF (mm)	m height (mm)	e corners (mm)	d₁ bore (mm)	

Plain washers per DIN 125-1 form A / ISO 7089  | 
  d1 = inner diameter  | 
  d2 = outer diameter  | 
  h = thickness

DIN 125 — Plain Washer dimensions

Size	d₁ inner (mm)	d₂ outer (mm)	h thickness (mm)	

Spring (split-lock) washers per DIN 127-B (square ends)  | 
  d1 = inner ∅  |  d2 = outer ∅  | 
  b = radial width  |  s = wire/section thickness

DIN 127 — Spring Washer dimensions

Size	d₁ inner (mm)	d₂ outer (mm)	b width (mm)	s thickness (mm)	

Large (fender) washers per DIN 9021 / ISO 7093  | 
  Wider outer diameter distributes load over a larger area  | 
  Suitable for soft materials, oversized holes, timber connections

DIN 9021 — Large Washer dimensions

Size	d₁ inner (mm)	d₂ outer (mm)	h thickness (mm)	

Designs from concept to reality | 2026

File: engineering/eng-018/index.html
Bolt Grades 4.6–12.9 Reference — ISO 898-1 | StrokeForge Engineering

⚡ StrokeForge
  
  Home
  Engineering
  Electronics
  Other
  3D Printing

📋 Bolt Grades Reference

  Property classes 4.6 – 12.9 · fyb, fub, hardness, proof load · ISO 898-1

← Back to Engineering

Select grade for details

All grades — comparison

Tensile stress area As — M1 to M36

Notes

Grade designation system

  The two numbers of the property class code:

1st number × 100 = fub,min [MPa]

  1st × 2nd × 10 = fyb,min [MPa]

File: engineering/eng-022/index.html
Structural Steels S235 S275 S355 S420 S460 | StrokeForge Engineering

⚡ StrokeForge
  
  Home
  Engineering
  Electronics
  Other
  3D Printing

🔩 Structural Steels S235–S460

  EN 10025 · yield strength by thickness · EC3 design values · sub-grades

← Back to Engineering

Select grade

Yield strength fy by thickness — all grades (EN 10025-2)

Thickness t (mm)	S235	S275	S355	S420	S460

File: engineering/eng-045/index.html
Aluminium Alloys — Series 1xxx–7xxx | StrokeForge Engineering

⚡ StrokeForge
  
  Home
  Engineering
  Electronics
  Other
  3D Printing

Aluminium Alloys — 1xxx · 2xxx · 3xxx · 5xxx · 6xxx · 7xxx

  EN AW designations · temper codes · mechanical properties · machinability · weldability

← Back to Engineering

Filter —

Series:
  
  All
  1xxx — Pure Al
  2xxx — Al-Cu
  3xxx — Al-Mn
  5xxx — Al-Mg
  6xxx — Al-Mg-Si
  7xxx — Al-Zn

Weldability:
  
  All
  Excellent
  Good
  Limited
  Not weldable

🔍

Designation (EN AW)	Series	Temper	Rm (MPa)	Rp0.2 (MPa)	A5 (%)	HB	Machinability	Weldability	Typical applications	

Notes & design guidelines

Temper designation system

O	Annealed — lowest strength, highest ductility	

  H1x	Strain hardened only (H12 = ¼ hard, H14 = ½ hard, H18 = full hard)	

  H3x	Strain hardened + stabilised (5xxx series)	

  T4	Solution treated + naturally aged (room temp.)	

  T6	Solution treated + artificially aged (peak strength)	

  T651	T6 + stress relieved by stretching	

  T73	Over-aged — lower strength, better SCC resistance (7xxx)	

  T3	Solution treated + cold worked + naturally aged (2xxx)	

1xxx — Commercially pure aluminium

  ≥ 99 % Al. Excellent corrosion resistance and electrical conductivity. Very low strength — not suitable for structural loads. Excellent formability and weldability. Used in foil, capacitors, chemical vessels and electrical conductors.

2xxx — Al-Cu (heat treatable)

  High strength after heat treatment (T3/T4/T6). Poor weldability — susceptible to hot cracking and intergranular corrosion in the heat-affected zone. Typically protected by anodising or cladding. Workhorse of aerospace structures (2024, 2017A).

5xxx — Al-Mg (non-heat-treatable)

  Strengthened by cold working (H-tempers). Excellent corrosion resistance in marine environments. Good weldability — the preferred series for welded structures, shipbuilding and cryogenic tanks. Prone to work hardening during machining.

6xxx — Al-Mg-Si (heat treatable)

  The engineering workhorse. Good strength, excellent extrudability, anodising response and machinability. 6082-T6 is the most common structural aluminium in Europe; 6061-T6 dominates in North America. Both are CNC machining standards.

7xxx — Al-Zn (heat treatable)

  Highest strength of all aluminium alloys. Susceptible to stress corrosion cracking (SCC) — T73/T7351 tempers trade some strength for better SCC resistance. Practically not weldable by conventional methods. Used in aerospace primary structures, high-performance sports equipment and tooling plates.

Designs from concept to reality | 2026
